Repository: RCCEnjoyer/Fatigue-RCC-MRx

# Fatigue-RCC-MRx

This library allows to assess fatigue lifetime of a component following RCC-MRx standards [1]. Two methodologies can be followed: Stress range or strain range calculation. Stress range is used when the FEM calculation for both initial and final state is elastic. When performing an elastoplastic calculation, strain range must be used.

[//]: <> (Summary of how it works.)

[//]: <> (Add figure explaining workflow, also comment jupyter tutorial.)

[//]: <> (Materials included.)

[//]: <> (Development state things to improve in file.)

## References

[1] Design and Rules for Mechanical Components of Nuclear Facilities (RCC-MRx), AFCEN - v2022

File: fatrcc/materials/Cycles_X2CrNiMo17.csv
,20,450,500,550,600,650
10,4.291,2.552,2.459,2.361,2.26,2.155
20,2.755,1.931,1.841,1.748,1.652,1.553
40,1.931,1.485,1.403,1.316,1.231,1.139
100,1.331,1.08,1.007,0.933,0.859,0.787
200,1.057,0.869,0.805,0.741,0.678,0.618
400,0.863,0.715,0.659,0.605,0.552,0.502
1000,0.698,0.578,0.532,0.487,0.445,0.404
2000,0.59,0.488,0.449,0.412,0.376,0.342
4000,0.498,0.412,0.38,0.348,0.317,0.289
10000,0.399,0.33,0.304,0.278,0.254,0.231
20000,0.341,0.282,0.26,0.238,0.217,0.198
40000,0.301,0.249,0.229,0.21,0.192,0.174
100000,0.267,0.221,0.203,0.186,0.17,0.154
200000,0.25,0.207,0.19,0.174,0.159,0.145
400000,0.238,0.197,0.181,0.166,0.151,0.138
1000000,0.225,0.186,0.171,0.157,0.143,0.13
5000000,0.203,0.168,0.154,0.141,0.129,0.117
10000000,0.192,0.159,0.146,0.134,0.122,0.111
50000000,0.169,0.14,0.129,0.118,0.108,0.098
100000000,0.165,0.136,0.125,0.115,0.105,0.095
1000000000,0.085,0.056,0.045,0.055,0.045,0.035

File: fatrcc/materials/K_eps_X2CrNiMo17.csv
,100,200,300,400,500,600,700,800,900,1000,1100,1200,1300,1400
20,1.04,1.12,1.21,1.3,1.39,1.47,1.55,1.62,1.7,1.77,1.83,1.9,1.96,2.02
300,1.02,1.09,1.19,1.28,1.38,1.47,1.56,1.65,1.73,1.81,1.89,1.97,2.04,2.11
350,1.02,1.09,1.18,1.28,1.37,1.47,1.56,1.64,1.73,1.81,1.88,1.96,2.03,2.1
400,1.02,1.09,1.18,1.27,1.37,1.46,1.55,1.64,1.72,1.8,1.87,1.95,2.02,2.09
450,1.02,1.09,1.18,1.27,1.36,1.45,1.54,1.63,1.71,1.79,1.86,1.94,2.01,2.08
500,1.02,1.09,1.17,1.27,1.36,1.45,1.54,1.62,1.7,1.78,1.85,1.93,2,2.07
550,1.02,1.08,1.17,1.26,1.35,1.44,1.53,1.61,1.69,1.77,1.84,1.92,1.99,2.06
600,1.01,1.04,1.1,1.19,1.28,1.38,1.48,1.57,1.66,1.75,1.84,1.92,2.01,2.09

File: fatrcc/materials/K_vol_X2CrNiMo17.csv
,100,200,300,400,500,600,700,800,900,1000,1100,1200,1300,1400
20,1.03,1.08,1.13,1.17,1.2,1.23,1.26,1.28,1.3,1.31,1.32,1.34,1.35,1.36
300,1.02,1.06,1.12,1.16,1.2,1.23,1.26,1.28,1.3,1.32,1.33,1.35,1.36,1.37
350,1.02,1.06,1.11,1.16,1.2,1.23,1.26,1.28,1.3,1.32,1.33,1.34,1.36,1.37
400,1.02,1.06,1.11,1.16,1.2,1.23,1.25,1.28,1.3,1.31,1.33,1.34,1.35,1.36
450,1.02,1.06,1.11,1.16,1.19,1.23,1.25,1.27,1.29,1.31,1.33,1.34,1.35,1.36
500,1.02,1.06,1.11,1.15,1.19,1.22,1.25,1.27,1.29,1.31,1.33,1.34,1.35,1.36
550,1.02,1.06,1.11,1.15,1.19,1.22,1.25,1.27,1.29,1.31,1.32,1.34,1.35,1.36
600,1,1.03,1.07,1.12,1.16,1.2,1.23,1.25,1.28,1.3,1.32,1.33,1.35,1.36
